Repository: hudsonclavin-cloud/RT-SuperConductor

## Current physics-feature study

The current research target is **273.15–298.15 K (0–25 °C) at 1 atm**, or below a justified engineering pressure ceiling. Predictions remain hypotheses. The completed comparison uses **5,773 3DSC records/CIFs**: the formula baseline achieved **10.4523 K** cross-family MAE versus **16.1169 K** for a mean predictor; the tested frozen, fine-tuned and scratch graph-encoder pilots did not beat it. Reference DOS/orbital features are available for **5,243 rows**. In the completed Phase 3.5 ablation, all scalar physical groups scored **10.4464 K** and the orbital group alone **10.6626 K**; the negligible global gain does not establish physical understanding. The campaign prepared **60 hypotheses**: 28 ordered inputs completed diagnostic ML phonons (20 imaginary-mode flags, 8 below-threshold-free), and 32 remain blocked by occupational disorder. Stable Al also triggered this ML screen, so these are not validated stability verdicts. The uncertainty audit found 14/1,057 physics-derived held-out extrapolations above the training maximum; only one corresponding DFT reference target also exceeded it. No room-temperature or experimental discovery is claimed.

See the [one-page study brief](docs/physics-features-deep-one-page.md), [full modeling reports](docs/modeling.md), [required checklist](docs/physics-features-deep-checklist.md), and [three proposed next tests](docs/next-experiments.md).

# Reviewed training data

## Phase 2 harmonized schema

The schema's current trust tiers and training boundary are described below.

`harmonized_supercon.csv` is the validated multi-source boundary for the
pressure-aware surrogate. It combines SuperCon2, 3DSC, SuperMat, and UCI rows.
The required columns are `record_id`, `source_db`, `formula`, `tc_kelvin`,
`applied_pressure_gpa`, `measurement_method`, `sample_form`, `doi`, and
`review_status`, `provenance`, and `is_synthetic`. `chemical_family` is required
by the grouped model, while `mp_id`, `energy_above_hull`, and
`spacegroup_number` are enrichment columns.
`applied_pressure_gpa` records pressure during the superconducting measurement.
The optional `synthesis_pressure_gpa` records pressure used to synthesize or
process the sample. Keep the two values separate: high-pressure synthesis does
not mean the superconducting transition was measured under high pressure. A
missing synthesis pressure remains blank/unknown.

Validate it with:

```bash
PYTHONPATH=src python scripts/validate_harmonized.py
```

Allowed review states are `pending`, `confirmed`, `curated_database`, and
`excluded`. Provenance is one of `literature`, `synthetic_demo`, or `curated`;
`is_synthetic` must agree with that value. The harmonized boundary permits
`0 <= tc_kelvin <= 300` so 3DSC non-superconducting controls are retained.

Production training admits only
`review_status in {confirmed, curated_database}` with `is_synthetic=0`.
Automatic SuperCon2 extraction is always excluded; the five human-reviewed
literature rows are allowed because they carry `provenance=literature` and a
confirmed review. Synthetic rows remain available for fixtures and smoke
tests, while excluded rows remain negative controls for evaluation.

Download and ingest the real database snapshot with:

```bash
python scripts/download_training_data.py --cif-limit 128
python scripts/ingest_3dsc.py
```

The importer maps `sc_class` to `chemical_family`, preserves `Tc=0`, copies
Materials Project IDs and hull energies, derives space-group numbers from
available CIFs, and records its ambient-pressure assumption in
`data/processed/3dsc-ingestion-report.json`. The 3DSC table and structures are
CC BY 4.0 source data; raw files stay under ignored `data/raw/`.

The five confirmed Y-cuprate rows in `reviewed/reviewed_records.csv` are
bridged idempotently into the harmonized table with authentic DOI references:

```bash
PYTHONPATH=src python scripts/bridge_reviewed_records.py
```

This directory is reserved for human-reviewed labels that are safe to use in
model training. Put confirmed records in `reviewed/reviewed_records.csv` (or
another CSV in that directory) using the header in the template. Every row
must include its source DOI or record identifier, reviewer, review date, and
measurement context.

Automatically extracted SuperCon2 rows do not belong here until a reviewer has
confirmed that the reported transition is superconducting, identified the
measurement method, and verified the pressure and sample context.

The file `review_queue_supercon2.csv` is a pending work list generated from
the NIMS export. Its rows are hypotheses for paper review, not labels. Use
`scripts/build_supercon2_review_queue.py` to regenerate it from a fresh export.

`review_queue_family_leads.csv` is a second pending queue for iron-based,
MgB2, and hydride records found through the public NIMS and SuperMat sources.

File: data/training/cuprate-parent-overrides/rules.json
{
  "note": "Corrections to the parent structure 3DSC matched to a cuprate family. Rules use the formula only, never the Tc label. Structures are from the Materials Project (CC BY 4.0), fetched 2026-11-11.",
  "rules": [
    {
      "mp_parent_id": "mp-1077929",
      "matched_structure": "La2CuO4, I4/mmm, T' structure (Nd2CuO4 type): no apical oxygen, Cu-O 2.00 A",
      "replacement_id": "mp-aaaabdfb",
      "replacement_cif": "La2CuO4-T-phase-mp-aaaabdfb.cif",
      "replacement_structure": "La2CuO4, I4/mmm, T structure (K2NiF4 type): two apical oxygens at 2.46 A, Cu-O 1.91 A",
      "applies_unless_formula_contains": [
        "Ce",
        "Pr",
        "Nd",
        "Sm",
        "Eu",
        "Gd",
        "Th"
      ],
      "reason": "3DSC matched the whole La2CuO4 family to Materials Project's lowest-energy entry, which is the T' polymorph. Hole-doped La2-x(Sr,Ba,Ca,Na,K)xCuO4 and oxygen-doped La2CuO4+d crystallise in the T structure, which has apical oxygens. Lanthanide-substituted, electron-doped members (La2-xCexCuO4) really are T' and keep the matched structure."
    },
    {
      "mp_parent_id": "mp-5787",
      "matched_structure": "SrCuO2, Cmcm: double Cu-O chains, no CuO2 plane",
      "replacement_id": "mp-aaaacdmw",
      "replacement_cif": "SrCuO2-infinite-layer-mp-aaaacdmw.cif",
      "replacement_structure": "SrCuO2, P4/mmm, infinite-layer structure: CuO2 planes separated only by Sr",
      "applies_if_formula_contains": [
        "Y",
        "La",
        "Pr",
        "Nd",
        "Sm",
        "Eu",
        "Gd",
        "Ca",
        "Ba"
      ],
      "reason": "3DSC matched Sr1-xLnxCuO2 to the ambient-pressure chain polymorph of SrCuO2. The lanthanide-doped superconductors are the high-pressure infinite-layer phase. Rows without a substituent keep the matched structure because the formula alone does not say which phase was made."
    }
  ]
}
